Repository: SamiullahKhan11/Prediction-of-Rheological-Properties-of-Nanoclay-Modified-LC3-Systems

# Prediction-of-Rheological-Properties-of-Nanoclay-Modified-LC3-Systems

File: DYS.csv
OPC (%),CC (%),LP (%),NC (%),GYP (%),S/B,W/B,SP (%),Time,DYS (Pa)
100,0,0,0,0,1.5,0.4,0.5,0,455
75,0,23,0,2,1.5,0.5,1,0,452
72.5,5,20.5,0,2,1.5,0.5,1,0,503
70,10,18,0,2,1.5,0.5,1,0,555
67.5,15,15.5,0,2,1.5,0.5,1,0,610
65,20,13,0,2,1.5,0.5,1.5,0,738
62.5,25,10.5,0,2,1.5,0.5,1.5,0,800
60,30,8,0,2,1.5,0.5,1.5,0,845
57.5,35,5.5,0,2,1.5,0.5,1.5,0,895
55,40,3,0,2,1.5,0.5,1.5,0,955
55,43,0,0,2,1.5,0.5,1.5,0,1026
75,15,8,0,2,1.5,0.5,1.5,0,655
70,18,10,0,2,1.5,0.5,1.5,0,705
65,21,12,0,2,1.5,0.5,1.5,0,716
60,24,14,0,2,1.5,0.5,1.5,0,801
55,27,16,0,2,1.5,0.5,1.5,0,875
50,30,17,0,3,1.5,0.5,1.5,0,950
45,34,18,0,3,1.5,0.5,1.5,0,995
67.5,15,15.5,0,2,2.5,0.5,1.5,0,830
65,20,13,0,2,0.5,0.5,1.5,0,426
75,15,8,0,2,1.5,0.5,1.5,0,489
70,18,10,0,2,1.5,0.45,1.5,0,830
55,27,16,0,2,1.5,0.5,1,0,975
50,30,17,0,3,1.5,0.5,2.5,0,825
60,30,8,0,2,2,0.45,1.5,0,975
57.5,35,5.5,0,2,1.5,0.55,2.5,0,645
72.5,5,20.5,0,2,2,0.45,1.5,0,540
40,37,20,0,3,1.5,0.5,1.5,0,1027
65,20,13,0.5,2,1.5,0.52,1.5,0,951
60,30,8,1,2,1.5,0.52,1.5,0,1007
75,15,8,2,2,1.5,0.52,1.5,0,873
65,21,12,3,2,1.5,0.55,1.5,0,954
60,24,14,4,2,1.5,0.55,1.5,0,1028
55,27,16,1.25,2,1.5,0.55,1.5,0,975
55,27,16,2.5,2,1.5,0.55,1.5,0,1059
55,27,16,3.75,2,1.5,0.55,1.5,0,990
55,27,16,5,2,1.5,0.55,1.5,0,976
100,0,0,0,0,1.5,0.4,0.5,1,505
75,0,23,0,2,1.5,0.5,1,1,485
72.5,5,20.5,0,2,1.5,0.5,1,1,561
70,10,18,0,2,1.5,0.5,1,1,605
67.5,15,15.5,0,2,1.5,0.5,1,1,671
65,20,13,0,2,1.5,0.5,1.5,1,813
62.5,25,10.5,0,2,1.5,0.5,1.5,1,848
60,30,8,0,2,1.5,0.5,1.5,1,893
57.5,35,5.5,0,2,1.5,0.5,1.5,1,948
55,40,3,0,2,1.5,0.5,1.5,1,1024
55,43,0,0,2,1.5,0.5,1.5,1,1098
75,15,8,0,2,1.5,0.5,1.5,1,721
70,18,10,0,2,1.5,0.5,1.5,1,754
65,21,12,0,2,1.5,0.5,1.5,1,798
60,24,14,0,2,1.5,0.5,1.5,1,847
55,27,16,0,2,1.5,0.5,1.5,1,941
50,30,17,0,3,1.5,0.5,1.5,1,1025
45,34,18,0,3,1.5,0.5,1.5,1,1035
67.5,15,15.5,0,2,2.5,0.5,1.5,1,992
65,20,13,0,2,0.5,0.5,1.5,1,510
75,15,8,0,2,1.5,0.5,1.5,1,527
70,18,10,0,2,1.5,0.45,1.5,1,921
55,27,16,0,2,1.5,0.5,1,1,1041
50,30,17,0,3,1.5,0.5,2.5,1,885
60,30,8,0,2,2,0.45,1.5,1,1056
57.5,35,5.5,0,2,1.5,0.55,2.5,1,698
72.5,5,20.5,0,2,2,0.45,1.5,1,645
40,37,20,0,3,1.5,0.5,1.5,1,1079
65,20,13,0.5,2,1.5,0.52,1.5,1,1001
60,30,8,1,2,1.5,0.52,1.5,1,1188
75,15,8,2,2,1.5,0.52,1.5,1,945
65,21,12,3,2,1.5,0.55,1.5,1,1091
60,24,14,4,2,1.5,0.55,1.5,1,1116
55,27,16,1.25,2,1.5,0.55,1.5,1,1058
55,27,16,2.5,2,1.5,0.55,1.5,1,1095
55,27,16,3.75,2,1.5,0.55,1.5,1,1037
55,27,16,5,2,1.5,0.55,1.5,1,1017

File: PV.csv
OPC (%),CC (%),LP (%),NC (%),GYP (%),S/B,W/B,SP (%),Time,PV (Pa.s)
100,0,0,0,0,1.5,0.4,0.5,0,9.3
75,0,23,0,2,1.5,0.5,1,0,9.8
72.5,5,20.5,0,2,1.5,0.5,1,0,12.7
70,10,18,0,2,1.5,0.5,1,0,14.9
67.5,15,15.5,0,2,1.5,0.5,1,0,16.8
65,20,13,0,2,1.5,0.5,1.5,0,18.3
62.5,25,10.5,0,2,1.5,0.5,1.5,0,21.8
60,30,8,0,2,1.5,0.5,1.5,0,24.5
57.5,35,5.5,0,2,1.5,0.5,1.5,0,28.7
55,40,3,0,2,1.5,0.5,1.5,0,33.5
55,43,0,0,2,1.5,0.5,1.5,0,38.3
75,15,8,0,2,1.5,0.5,1.5,0,17.6
70,18,10,0,2,1.5,0.5,1.5,0,19.1
65,21,12,0,2,1.5,0.5,1.5,0,21.3
60,24,14,0,2,1.5,0.5,1.5,0,23.4
55,27,16,0,2,1.5,0.5,1.5,0,24.1
50,30,17,0,3,1.5,0.5,1.5,0,25.8
45,34,18,0,3,1.5,0.5,1.5,0,27.9
67.5,15,15.5,0,2,2.5,0.5,1.5,0,23.6
65,20,13,0,2,0.5,0.5,1.5,0,12.3
75,15,8,0,2,1.5,0.5,1.5,0,13.3
70,18,10,0,2,1.5,0.45,1.5,0,24.5
55,27,16,0,2,1.5,0.5,1,0,28
50,30,17,0,3,1.5,0.5,2.5,0,21.8
60,30,8,0,2,2,0.45,1.5,0,29.8
57.5,35,5.5,0,2,1.5,0.55,2.5,0,22.7
72.5,5,20.5,0,2,2,0.45,1.5,0,11.7
40,37,20,0,3,1.5,0.5,1.5,0,30.1
65,20,13,0.5,2,1.5,0.52,1.5,0,21.8
60,30,8,1,2,1.5,0.52,1.5,0,28.7
75,15,8,2,2,1.5,0.52,1.5,0,21.7
65,21,12,3,2,1.5,0.55,1.5,0,25.4
60,24,14,4,2,1.5,0.55,1.5,0,27.9
55,27,16,1.25,2,1.5,0.55,1.5,0,28.3
55,27,16,2.5,2,1.5,0.55,1.5,0,30.1
55,27,16,3.75,2,1.5,0.55,1.5,0,33.7
55,27,16,5,2,1.5,0.55,1.5,0,35.9
100,0,0,0,0,1.5,0.4,0.5,1,13.5
75,0,23,0,2,1.5,0.5,1,1,13.2
72.5,5,20.5,0,2,1.5,0.5,1,1,15.7
70,10,18,0,2,1.5,0.5,1,1,17.3
67.5,15,15.5,0,2,1.5,0.5,1,1,19.5
65,20,13,0,2,1.5,0.5,1.5,1,23.6
62.5,25,10.5,0,2,1.5,0.5,1.5,1,24.1
60,30,8,0,2,1.5,0.5,1.5,1,26.7
57.5,35,5.5,0,2,1.5,0.5,1.5,1,33.5
55,40,3,0,2,1.5,0.5,1.5,1,37.6
55,43,0,0,2,1.5,0.5,1.5,1,41.3
75,15,8,0,2,1.5,0.5,1.5,1,19.7
70,18,10,0,2,1.5,0.5,1.5,1,21.3
65,21,12,0,2,1.5,0.5,1.5,1,24.9
60,24,14,0,2,1.5,0.5,1.5,1,26.5
55,27,16,0,2,1.5,0.5,1.5,1,28.6
50,30,17,0,3,1.5,0.5,1.5,1,31
45,34,18,0,3,1.5,0.5,1.5,1,32.5
67.5,15,15.5,0,2,2.5,0.5,1.5,1,27.3
65,20,13,0,2,0.5,0.5,1.5,1,14.5
75,15,8,0,2,1.5,0.5,1.5,1,16.3
70,18,10,0,2,1.5,0.45,1.5,1,27.5
55,27,16,0,2,1.5,0.5,1,1,32.1
50,30,17,0,3,1.5,0.5,2.5,1,25
60,30,8,0,2,2,0.45,1.5,1,34.2
57.5,35,5.5,0,2,1.5,0.55,2.5,1,25.7
72.5,5,20.5,0,2,2,0.45,1.5,1,14.7
40,37,20,0,3,1.5,0.5,1.5,1,33.1
65,20,13,0.5,2,1.5,0.52,1.5,1,24.1
60,30,8,1,2,1.5,0.52,1.5,1,32.9
75,15,8,2,2,1.5,0.52,1.5,1,25.6
65,21,12,3,2,1.5,0.55,1.5,1,28.6
60,24,14,4,2,1.5,0.55,1.5,1,33.6
55,27,16,1.25,2,1.5,0.55,1.5,1,34.3
55,27,16,2.5,2,1.5,0.55,1.5,1,33.2
55,27,16,3.75,2,1.5,0.55,1.5,1,36.3
55,27,16,5,2,1.5,0.55,1.5,1,38.7

File: SYS.csv
OPC (%),CC (%),LP (%),NC (%),GYP (%),S/B,W/B,SP (%),Time,SYS (Pa)
100,0,0,0,0,1.5,0.4,0.5,0,750
75,0,23,0,2,1.5,0.5,1,0,725
72.5,5,20.5,0,2,1.5,0.5,1,0,773
70,10,18,0,2,1.5,0.5,1,0,810
67.5,15,15.5,0,2,1.5,0.5,1,0,973
65,20,13,0,2,1.5,0.5,1.5,0,1150
62.5,25,10.5,0,2,1.5,0.5,1.5,0,1435
60,30,8,0,2,1.5,0.5,1.5,0,1666
57.5,35,5.5,0,2,1.5,0.5,1.5,0,1933
55,40,3,0,2,1.5,0.5,1.5,0,2243
55,43,0,0,2,1.5,0.5,1.5,0,2576
75,15,8,0,2,1.5,0.5,1.5,0,1015
70,18,10,0,2,1.5,0.5,1.5,0,1124
65,21,12,0,2,1.5,0.5,1.5,0,1213
60,24,14,0,2,1.5,0.5,1.5,0,1379
55,27,16,0,2,1.5,0.5,1.5,0,1475
50,30,17,0,3,1.5,0.5,1.5,0,1590
45,34,18,0,3,1.5,0.5,1.5,0,1694
67.5,15,15.5,0,2,2.5,0.5,1.5,0,1420
65,20,13,0,2,0.5,0.5,1.5,0,755
75,15,8,0,2,1.5,0.5,1.5,0,714
70,18,10,0,2,1.5,0.45,1.5,0,1324
55,27,16,0,2,1.5,0.5,1,0,1775
50,30,17,0,3,1.5,0.5,2.5,0,1190
60,30,8,0,2,2,0.45,1.5,0,2221
57.5,35,5.5,0,2,1.5,0.55,2.5,0,1331
72.5,5,20.5,0,2,2,0.45,1.5,0,863
40,37,20,0,3,1.5,0.5,1.5,0,1803
65,20,13,0.5,2,1.5,0.52,1.5,0,1478
60,30,8,1,2,1.5,0.52,1.5,0,2135
75,15,8,2,2,1.5,0.52,1.5,0,1437
65,21,12,3,2,1.5,0.55,1.5,0,1631
60,24,14,4,2,1.5,0.55,1.5,0,1666
55,27,16,1.25,2,1.5,0.55,1.5,0,1857
55,27,16,2.5,2,1.5,0.55,1.5,0,1911
55,27,16,3.75,2,1.5,0.55,1.5,0,1803
55,27,16,5,2,1.5,0.55,1.5,0,1776
100,0,0,0,0,1.5,0.4,0.5,1,1060
75,0,23,0,2,1.5,0.5,1,1,923
72.5,5,20.5,0,2,1.5,0.5,1,1,1076
70,10,18,0,2,1.5,0.5,1,1,1103
67.5,15,15.5,0,2,1.5,0.5,1,1,1184
65,20,13,0,2,1.5,0.5,1.5,1,1400.5
62.5,25,10.5,0,2,1.5,0.5,1.5,1,1678
60,30,8,0,2,1.5,0.5,1.5,1,1802
57.5,35,5.5,0,2,1.5,0.5,1.5,1,2009
55,40,3,0,2,1.5,0.5,1.5,1,2456
55,43,0,0,2,1.5,0.5,1.5,1,2787
75,15,8,0,2,1.5,0.5,1.5,1,1121
70,18,10,0,2,1.5,0.5,1.5,1,1246
65,21,12,0,2,1.5,0.5,1.5,1,1491
60,24,14,0,2,1.5,0.5,1.5,1,1594
55,27,16,0,2,1.5,0.5,1.5,1,1644
50,30,17,0,3,1.5,0.5,1.5,1,1730
45,34,18,0,3,1.5,0.5,1.5,1,2001
67.5,15,15.5,0,2,2.5,0.5,1.5,1,1679
65,20,13,0,2,0.5,0.5,1.5,1,824
75,15,8,0,2,1.5,0.5,1.5,1,779
70,18,10,0,2,1.5,0.45,1.5,1,1546
55,27,16,0,2,1.5,0.5,1,1,1944
50,30,17,0,3,1.5,0.5,2.5,1,1230
60,30,8,0,2,2,0.45,1.5,1,2548
57.5,35,5.5,0,2,1.5,0.55,2.5,1,1535
72.5,5,20.5,0,2,2,0.45,1.5,1,1125
40,37,20,0,3,1.5,0.5,1.5,1,2095
65,20,13,0.5,2,1.5,0.52,1.5,1,1736
60,30,8,1,2,1.5,0.52,1.5,1,2234
75,15,8,2,2,1.5,0.52,1.5,1,1622
65,21,12,3,2,1.5,0.55,1.5,1,1843
60,24,14,4,2,1.5,0.55,1.5,1,1804
55,27,16,1.25,2,1.5,0.55,1.5,1,1998
55,27,16,2.5,2,1.5,0.55,1.5,1,2138
55,27,16,3.75,2,1.5,0.55,1.5,1,1978
55,27,16,5,2,1.5,0.55,1.5,1,1953
